Repository: luh-Byte/ml-laser-jg1-q355

# ML-Laser-JG1-Q355

Machine Learning-based Laser Power Optimization and Microstructure-Property Coordinated Control for JG-1 Iron-based Alloy Q355 Steel

## 项目概述

本项目应用机器学习方法优化JG-1铁基自熔合金在Q355低碳钢基材上的激光熔覆工艺参数。整合定量金相、电化学阻抗谱(EIS)、X射线衍射(XRD)和磨损测试数据，建立预测模型并进行多目标优化。

## 核心特性

- **数据整合**: 统一CSV，50样本 × 79特征（金相 + EIS + XRD + 磨损）
- **物理模型校准**: Hall-Petch + Orowan公式与实测硬度校准
- **ML模型**: GBR、RFR、GPR、Ridge、Lasso、Linear多模型对比
- **交叉验证**: LOGO-CV（按功率组留一）评估真实泛化能力
- **SHAP可解释性**: 特征重要性分析揭示XRD峰位和摩擦系数是关键预测因子
- **多目标优化**: 硬度vs缺陷率的Pareto前沿分析
- **敏感性分析**: 带95%置信区间的功率敏感性分析

## 项目结构

```
ml-laser-jg1-q355/
├── pyproject.toml              # Poetry项目配置
├── poetry.lock                # 锁定依赖版本
├── .gitignore                  # Git忽略规则
├── README.md                   # 本文件
│
├── pipeline/                   # 核心ML优化流程
│   ├── __init__.py            # 模块初始化
│   ├── __main__.py            # 命令行入口
│   ├── run_pipeline.py        # 流程调度器
│   ├── data_integration.py    # 阶段1: 数据整合
│   ├── power_response_model.py # 阶段2: 功率→组织响应面
│   ├── property_model.py      # 阶段3: 组织→性能模型
│   ├── optimized_pipeline.py   # 阶段4: 链式优化
│   ├── diagnose_overfitting.py # 过拟合诊断
│   └── fix_overfitting.py      # 过拟合解决方案对比
│
├── analysis/                   # 材料科学分析
│   ├── material_science_analysis.py  # 材料科学验证
│   ├── thermodynamics_analysis.py   # 热力学链分析
│   ├── univariate_analysis.py       # 单变量分析
│   └── fix_issues.py                # 物理模型修正
│
├── image/                      # 图像处理模块
│   ├── picture_processing.py  # 金相图像分割与分析
│   └── microsam_integration.py # MicroSAM集成
│
├── figures/                    # 图表生成
│   └── generate_paper_figures.py # 论文级图表生成
│
├── knowledge/                  # 知识库模块
│   ├── knowledge_base.py      # 知识库管理
│   ├── kb_search.py           # 知识检索
│   └── chat_memory.py         # 对话记忆
│
├── utils/                      # 工具模块
│   ├── plot_style.py          # 统一绘图风格
│   ├── cache_manager.py        # 缓存管理
│   ├── merge_experimental_data.py  # 实验数据合并
│   ├── clean_analysis_output.py    # 输出清理
│   ├── orthogonal_design.py        # 正交设计
│   └── unify_data_format.py        # 格式统一
│
├── tests/                      # 测试模块
│   └── test_search.py         # 检索测试
│
├── knowledge_base/            # 知识库文档
│   └── raw_docs/
│       ├── laser_cladding/    # 激光熔覆文档
│       └── material_ml/       # 材料ML文档
│
├── analysis_output/           # 分析结果输出（git忽略）
│   ├── data_full.csv          # 完整数据集
│   ├── *.pkl                  # 模型文件
│   └── figures/               # 图表输出
│       └── *.png
│
├── 启动.bat                    # Windows快速启动
└── CODE_WIKI.md               # 代码文档
```

## 安装

### 环境要求
- Python 3.11–3.13
- [Poetry](https://python-poetry.org/) (推荐) 或 pip

### Poetry安装（推荐）
```bash
cd ml-laser-jg1-q355
poetry install
poetry shell
```

### pip安装
```bash
cd ml-laser-jg1-q355
pip install -e .
```

## 使用方法

### 运行完整Pipeline
```bash
python -m pipeline
```

### 运行单个阶段
```bash
python -m pipeline --stage 1  # 数据整合
python -m pipeline --stage 2  # 功率响应面
python -m pipeline --stage 3  # 性能建模
python -m pipeline --stage 4  # 多目标优化
```

### 查看帮助
```bash
python -m pipeline --help
```

### 运行特定分析脚本
```bash

# 过拟合诊断
python -m pipeline.diagnose_overfitting

# 过拟合解决方案对比
python -m pipeline.fix_overfitting

# 材料科学分析
python analysis/material_science_analysis.py
```

## 关键结果

| 指标 | 值 |
|------|-----|
| 硬度范围（实测） | 224–385 HV |
| 最优模型（LOGO-CV） | RFR (R²=-0.72) |
| 最优功率（最大硬度） | ~1670 W |
| 最优功率（最小缺陷） | 900 W |

**注意**: 真实的LOGO-CV R²为负值，这反映了数据的局限性：
- 只有4个功率水平，模型需要外推到全新功率
- 微观组织特征在组内变异大，组间差异小

### SHAP特征重要性（Top 5）
1. `xrd_main_peak_2theta` — XRD主峰位置（相变指标）
2. `wear_friction_steady` — 稳态摩擦系数
3. `xrd_peak_44_area` — XRD 44°峰面积
4. `eis_Rct_ohm` — 电荷转移电阻
5. `熔覆层平均晶粒尺寸(μm)` — 晶粒尺寸

## 引用

如在研究中使用了本代码，请引用：
```
Wang, Y. (2026). ML-Laser-JG1-Q355: Machine Learning-based Laser Power Optimization
for JG-1 Iron-based Alloy Q355 Steel. GitHub Repository.
```

## 许可证

MIT License

File: data/电化学，阻抗/1800-EIS-原数据.txt
"ZView Export Data File: Version 3.1"
"Export From File: C:\Users\Hildy\Desktop\ÐÂ½¨ÎÄ¼þ¼Ð\1800-EIS.txt"
"Date/Time:  2026/5/1 19:57:07"
" "
" "
"C:\Users\Hildy\Desktop\ÐÂ½¨ÎÄ¼þ¼Ð\1800-EIS-Ô­Êý¾Ý.txt"
"Pt."	"Frequency"	"Z'"	"Z''"	"Frequency (Hz)"	"|Z|"	"theta"
0	1.000000E+05	4.9282E+01	1.2301E+01	1.0000E+05	5.0794E+01	1.4015E+01
1	7.943282E+04	4.8557E+01	9.2759E+00	7.9433E+04	4.9435E+01	1.0815E+01
2	6.309573E+04	4.8101E+01	7.1651E+00	6.3096E+04	4.8632E+01	8.4724E+00
3	5.011872E+04	4.8074E+01	5.5264E+00	5.0119E+04	4.8391E+01	6.5576E+00
4	3.981072E+04	4.7968E+01	4.1725E+00	3.9811E+04	4.8149E+01	4.9713E+00
5	3.162278E+04	4.7925E+01	3.0653E+00	3.1623E+04	4.8023E+01	3.6597E+00
6	2.511887E+04	4.7850E+01	2.5750E+00	2.5119E+04	4.7919E+01	3.0803E+00
7	1.995262E+04	4.7843E+01	1.5309E+00	1.9953E+04	4.7868E+01	1.8327E+00
8	1.584893E+04	4.7794E+01	8.4927E-01	1.5849E+04	4.7802E+01	1.0180E+00
9	1.258925E+04	4.7878E+01	3.2232E-01	1.2589E+04	4.7880E+01	3.8571E-01
10	1.000000E+04	4.7922E+01	-1.1225E-01	1.0000E+04	4.7922E+01	-1.3421E-01
11	7.943282E+03	4.7998E+01	-5.5940E-01	7.9433E+03	4.8001E+01	-6.6773E-01
12	6.309573E+03	4.8160E+01	-1.1520E+00	6.3096E+03	4.8173E+01	-1.3703E+00
13	5.011873E+03	4.8118E+01	-1.6900E+00	5.0119E+03	4.8148E+01	-2.0115E+00
14	3.981072E+03	4.8675E+01	-2.1014E+00	3.9811E+03	4.8720E+01	-2.4720E+00
15	3.162278E+03	4.8602E+01	-2.7710E+00	3.1623E+03	4.8681E+01	-3.2631E+00
16	2.511886E+03	4.8895E+01	-3.4218E+00	2.5119E+03	4.9014E+01	-4.0032E+00
17	1.995262E+03	4.9232E+01	-4.2274E+00	1.9953E+03	4.9413E+01	-4.9078E+00
18	1.584893E+03	4.9620E+01	-5.1212E+00	1.5849E+03	4.9883E+01	-5.8926E+00
19	1.258925E+03	5.0076E+01	-6.1016E+00	1.2589E+03	5.0446E+01	-6.9471E+00
20	1.000000E+03	5.0631E+01	-7.2713E+00	1.0000E+03	5.1150E+01	-8.1726E+00
21	7.943282E+02	5.1237E+01	-8.6074E+00	7.9433E+02	5.1955E+01	-9.5361E+00
22	6.309573E+02	5.1934E+01	-1.0323E+01	6.3096E+02	5.2950E+01	-1.1243E+01
23	5.011872E+02	5.2849E+01	-1.2050E+01	5.0119E+02	5.4205E+01	-1.2844E+01
24	3.981072E+02	5.4129E+01	-1.4263E+01	3.9811E+02	5.5976E+01	-1.4762E+01
25	3.162278E+02	5.5239E+01	-1.7074E+01	3.1623E+02	5.7818E+01	-1.7176E+01
26	2.511886E+02	5.6474E+01	-1.9909E+01	2.5119E+02	5.9880E+01	-1.9419E+01
27	1.995262E+02	5.8098E+01	-2.3591E+01	1.9953E+02	6.2705E+01	-2.2100E+01
28	1.584893E+02	6.0198E+01	-2.8111E+01	1.5849E+02	6.6438E+01	-2.5032E+01
29	1.258925E+02	6.2395E+01	-3.3102E+01	1.2589E+02	7.0632E+01	-2.7947E+01
30	1.000000E+02	6.5164E+01	-3.9265E+01	1.0000E+02	7.6079E+01	-3.1071E+01
31	7.943282E+01	6.8044E+01	-4.6470E+01	7.9433E+01	8.2398E+01	-3.4331E+01
32	6.309573E+01	7.2617E+01	-5.3074E+01	6.3096E+01	8.9945E+01	-3.6162E+01
33	5.011872E+01	7.8079E+01	-6.6937E+01	5.0119E+01	1.0284E+02	-4.0606E+01
34	3.981072E+01	8.1404E+01	-7.5990E+01	3.9811E+01	1.1136E+02	-4.3030E+01
35	3.162278E+01	9.1497E+01	-8.9206E+01	3.1623E+01	1.2779E+02	-4.4274E+01
36	2.511886E+01	9.8213E+01	-1.0658E+02	2.5119E+01	1.4493E+02	-4.7339E+01
37	1.995262E+01	1.0981E+02	-1.2784E+02	1.9953E+01	1.6853E+02	-4.9337E+01
38	1.584893E+01	1.2127E+02	-1.4838E+02	1.5849E+01	1.9163E+02	-5.0742E+01
39	1.258925E+01	1.3623E+02	-1.7458E+02	1.2589E+01	2.2145E+02	-5.2034E+01
40	1.000000E+01	1.5438E+02	-2.0431E+02	1.0000E+01	2.5608E+02	-5.2925E+01
41	7.943282E+00	1.7666E+02	-2.4036E+02	7.9433E+00	2.9830E+02	-5.3685E+01
42	6.309574E+00	2.0751E+02	-2.8214E+02	6.3096E+00	3.5023E+02	-5.3666E+01
43	5.011872E+00	2.3822E+02	-3.2323E+02	5.0119E+00	4.0153E+02	-5.3610E+01
44	3.981072E+00	2.8004E+02	-3.7501E+02	3.9811E+00	4.6804E+02	-5.3250E+01
45	3.162278E+00	3.2961E+02	-4.2727E+02	3.1623E+00	5.3963E+02	-5.2353E+01
46	2.511886E+00	3.8847E+02	-4.8843E+02	2.5119E+00	6.2408E+02	-5.1503E+01
47	1.995262E+00	4.6786E+02	-5.6204E+02	1.9953E+00	7.3129E+02	-5.0225E+01
48	1.584893E+00	5.4370E+02	-6.1852E+02	1.5849E+00	8.2352E+02	-4.8683E+01
49	1.258925E+00	6.4161E+02	-6.8839E+02	1.2589E+00	9.4103E+02	-4.7014E+01
50	1.000000E+00	7.5541E+02	-7.5124E+02	1.0000E+00	1.0654E+03	-4.4841E+01
51	7.943282E-01	8.8807E+02	-8.1102E+02	7.9433E-01	1.2027E+03	-4.2404E+01
52	6.309574E-01	1.0334E+03	-8.6509E+02	6.3096E-01	1.3477E+03	-3.9935E+01
53	5.011872E-01	1.1925E+03	-9.0246E+02	5.0119E-01	1.4955E+03	-3.7118E+01
54	3.981072E-01	1.3614E+03	-9.2781E+02	3.9811E-01	1.6475E+03	-3.4275E+01
55	3.162278E-01	1.5388E+03	-9.2907E+02	3.1623E-01	1.7975E+03	-3.1123E+01
56	2.511886E-01	1.7127E+03	-9.1732E+02	2.5119E-01	1.9429E+03	-2.8173E+01
57	1.995262E-01	1.8818E+03	-8.8418E+02	1.9953E-01	2.0791E+03	-2.5167E+01
58	1.584893E-01	2.0387E+03	-8.3392E+02	1.5849E-01	2.2027E+03	-2.2246E+01
59	1.258925E-01	2.1822E+03	-7.6956E+02	1.2589E-01	2.3139E+03	-1.9426E+01
60	1.000000E-01	2.3123E+03	-7.0281E+02	1.0000E-01	2.4167E+03	-1.6906E+01
61	7.943282E-02	2.4196E+03	-6.4089E+02	7.9433E-02	2.5030E+03	-1.4835E+01
62	6.309573E-02	2.5149E+03	-5.8412E+02	6.3096E-02	2.5819E+03	-1.3076E+01
63	5.011872E-02	2.5960E+03	-5.3355E+02	5.0119E-02	2.6502E+03	-1.1614E+01
64	3.981072E-02	2.6759E+03	-4.9155E+02	3.9811E-02	2.7207E+03	-1.0409E+01
65	3.162277E-02	2.7467E+03	-4.6333E+02	3.1623E-02	2.7855E+03	-9.5749E+00
66	1.995262E-02	2.8817E+03	-4.1605E+02	1.9953E-02	2.9115E+03	-8.2155E+00
67	1.584893E-02	2.9133E+03	-3.9241E+02	1.5849E-02	2.9396E+03	-7.6712E+00
68	1.000000E-02	3.0211E+03	-4.2102E+02	1.0000E-02	3.0503E+03	-7.9338E+00

File: data/电化学，阻抗/900-EIS-拟合数据.txt
"ZView Export Data File: Version 3.1"
"Export From File: FitResult"
"Date/Time:  2026/5/1 19:51:24"
" "
" "
"C:\Users\Hildy\Desktop\ÐÂ½¨ÎÄ¼þ¼Ð\900-EIS-ÄâºÏÊý¾Ý.txt"
"Pt."	"Frequency"	"Z'"	"Z''"	"Frequency (Hz)"	"|Z|"	"theta"
0	1.000000E+04	4.8111E+01	-2.5053E+00	1.0000E+04	4.8176E+01	-2.9809E+00
1	7.943282E+03	4.8368E+01	-2.8984E+00	7.9433E+03	4.8454E+01	-3.4293E+00
2	6.309573E+03	4.8665E+01	-3.3528E+00	6.3096E+03	4.8781E+01	-3.9411E+00
3	5.011873E+03	4.9010E+01	-3.8780E+00	5.0119E+03	4.9163E+01	-4.5242E+00
4	3.981072E+03	4.9409E+01	-4.4850E+00	3.9811E+03	4.9612E+01	-5.1867E+00
5	3.162278E+03	4.9872E+01	-5.1863E+00	3.1623E+03	5.0141E+01	-5.9370E+00
6	2.511886E+03	5.0408E+01	-5.9964E+00	2.5119E+03	5.0764E+01	-6.7838E+00
7	1.995262E+03	5.1030E+01	-6.9317E+00	1.9953E+03	5.1499E+01	-7.7355E+00
8	1.584893E+03	5.1751E+01	-8.0113E+00	1.5849E+03	5.2368E+01	-8.7998E+00
9	1.258925E+03	5.2587E+01	-9.2568E+00	1.2589E+03	5.3396E+01	-9.9834E+00
10	1.000000E+03	5.3558E+01	-1.0693E+01	1.0000E+03	5.4615E+01	-1.1291E+01
11	7.943282E+02	5.4683E+01	-1.2348E+01	7.9433E+02	5.6060E+01	-1.2724E+01
12	6.309573E+02	5.5991E+01	-1.4254E+01	6.3096E+02	5.7776E+01	-1.4283E+01
13	5.011872E+02	5.7508E+01	-1.6447E+01	5.0119E+02	5.9814E+01	-1.5960E+01
14	3.981072E+02	5.9272E+01	-1.8968E+01	3.9811E+02	6.2233E+01	-1.7745E+01
15	3.162278E+02	6.1321E+01	-2.1862E+01	3.1623E+02	6.5102E+01	-1.9622E+01
16	2.511886E+02	6.3705E+01	-2.5181E+01	2.5119E+02	6.8501E+01	-2.1568E+01
17	1.995262E+02	6.6477E+01	-2.8982E+01	1.9953E+02	7.2520E+01	-2.3556E+01
18	1.584893E+02	6.9703E+01	-3.3326E+01	1.5849E+02	7.7260E+01	-2.5553E+01
19	1.258925E+02	7.3459E+01	-3.8281E+01	1.2589E+02	8.2836E+01	-2.7525E+01
20	1.000000E+02	7.7835E+01	-4.3920E+01	1.0000E+02	8.9371E+01	-2.9435E+01
21	7.943282E+01	8.2932E+01	-5.0319E+01	7.9433E+01	9.7003E+01	-3.1247E+01
22	6.309573E+01	8.8872E+01	-5.7556E+01	6.3096E+01	1.0588E+02	-3.2928E+01
23	5.011872E+01	9.5793E+01	-6.5709E+01	5.0119E+01	1.1616E+02	-3.4448E+01
24	3.981072E+01	1.0386E+02	-7.4855E+01	3.9811E+01	1.2802E+02	-3.5783E+01
25	3.162278E+01	1.1324E+02	-8.5058E+01	3.1623E+01	1.4163E+02	-3.6911E+01
26	2.511886E+01	1.2416E+02	-9.6371E+01	2.5119E+01	1.5717E+02	-3.7818E+01
27	1.995262E+01	1.3683E+02	-1.0882E+02	1.9953E+01	1.7483E+02	-3.8495E+01
28	1.584893E+01	1.5152E+02	-1.2241E+02	1.5849E+01	1.9479E+02	-3.8936E+01
29	1.258925E+01	1.6847E+02	-1.3710E+02	1.2589E+01	2.1721E+02	-3.9137E+01
30	1.000000E+01	1.8798E+02	-1.5278E+02	1.0000E+01	2.4223E+02	-3.9102E+01
31	7.943282E+00	2.1030E+02	-1.6929E+02	7.9433E+00	2.6997E+02	-3.8835E+01
32	6.309574E+00	2.3567E+02	-1.8641E+02	6.3096E+00	3.0048E+02	-3.8344E+01
33	5.011872E+00	2.6429E+02	-2.0382E+02	5.0119E+00	3.3375E+02	-3.7639E+01
34	3.981072E+00	2.9628E+02	-2.2114E+02	3.9811E+00	3.6971E+02	-3.6737E+01
35	3.162278E+00	3.3167E+02	-2.3794E+02	3.1623E+00	4.0819E+02	-3.5655E+01
36	2.511886E+00	3.7036E+02	-2.5374E+02	2.5119E+00	4.4895E+02	-3.4416E+01
37	1.995262E+00	4.1211E+02	-2.6807E+02	1.9953E+00	4.9163E+02	-3.3043E+01
38	1.584893E+00	4.5656E+02	-2.8051E+02	1.5849E+00	5.3584E+02	-3.1566E+01
39	1.258925E+00	5.0319E+02	-2.9069E+02	1.2589E+00	5.8112E+02	-3.0015E+01
40	1.000000E+00	5.5143E+02	-2.9841E+02	1.0000E+00	6.2700E+02	-2.8420E+01
41	7.943282E-01	6.0065E+02	-3.0357E+02	7.9433E-01	6.7300E+02	-2.6812E+01
42	6.309574E-01	6.5020E+02	-3.0623E+02	6.3096E-01	7.1870E+02	-2.5220E+01
43	5.011872E-01	6.9950E+02	-3.0661E+02	5.0119E-01	7.6375E+02	-2.3670E+01
44	3.981072E-01	7.4806E+02	-3.0502E+02	3.9811E-01	8.0786E+02	-2.2183E+01
45	3.162278E-01	7.9550E+02	-3.0185E+02	3.1623E-01	8.5085E+02	-2.0779E+01
46	2.511886E-01	8.4158E+02	-2.9752E+02	2.5119E-01	8.9262E+02	-1.9470E+01
47	1.995262E-01	8.8614E+02	-2.9246E+02	1.9953E-01	9.3316E+02	-1.8265E+01
48	1.584893E-01	9.2918E+02	-2.8707E+02	1.5849E-01	9.7252E+02	-1.7168E+01
49	1.258925E-01	9.7076E+02	-2.8169E+02	1.2589E-01	1.0108E+03	-1.6182E+01
50	1.000000E-01	1.0110E+03	-2.7663E+02	1.0000E-01	1.0482E+03	-1.5303E+01
51	7.943282E-02	1.0501E+03	-2.7211E+02	7.9433E-02	1.0848E+03	-1.4528E+01
52	6.309573E-02	1.0882E+03	-2.6830E+02	6.3096E-02	1.1208E+03	-1.3850E+01
53	5.011872E-02	1.1256E+03	-2.6532E+02	5.0119E-02	1.1565E+03	-1.3263E+01
54	3.981072E-02	1.1625E+03	-2.6324E+02	3.9811E-02	1.1920E+03	-1.2759E+01

File: data/电化学，阻抗/Q335-EIS-原数据.txt
"ZView Export Data File: Version 3.1"
"Export From File: C:\Users\Hildy\Desktop\ÐÂ½¨ÎÄ¼þ¼Ð\Q335-EIS.txt"
"Date/Time:  2026/5/1 19:59:17"
" "
" "
"C:\Users\Hildy\Desktop\ÐÂ½¨ÎÄ¼þ¼Ð\Q335-EIS-Ô­Êý¾Ý.txt"
"Pt."	"Frequency"	"Z'"	"Z''"	"Frequency (Hz)"	"|Z|"	"theta"
0	1.000000E+05	4.6570E+01	1.1419E+01	1.0000E+05	4.7949E+01	1.3777E+01
1	7.943282E+04	4.6324E+01	8.9679E+00	7.9433E+04	4.7184E+01	1.0956E+01
2	6.309573E+04	4.5907E+01	6.9120E+00	6.3096E+04	4.6424E+01	8.5625E+00
3	5.011872E+04	4.5698E+01	5.3523E+00	5.0119E+04	4.6011E+01	6.6802E+00
4	3.981072E+04	4.5812E+01	4.2093E+00	3.9811E+04	4.6005E+01	5.2496E+00
5	3.162278E+04	4.5535E+01	3.1943E+00	3.1623E+04	4.5647E+01	4.0127E+00
6	2.511887E+04	4.5632E+01	2.3576E+00	2.5119E+04	4.5693E+01	2.9576E+00
7	1.995262E+04	4.5530E+01	1.8681E+00	1.9953E+04	4.5568E+01	2.3495E+00
8	1.584893E+04	4.5540E+01	1.3799E+00	1.5849E+04	4.5561E+01	1.7356E+00
9	1.258925E+04	4.5559E+01	6.1206E-01	1.2589E+04	4.5563E+01	7.6969E-01
10	1.000000E+04	4.5598E+01	4.4168E-01	1.0000E+04	4.5601E+01	5.5496E-01
11	7.943282E+03	4.5708E+01	2.0458E-01	7.9433E+03	4.5708E+01	2.5645E-01
12	6.309573E+03	4.6114E+01	-4.2688E-01	6.3096E+03	4.6116E+01	-5.3038E-01
13	5.011873E+03	4.5954E+01	-5.1044E-01	5.0119E+03	4.5957E+01	-6.3639E-01
14	3.981072E+03	4.6387E+01	-1.0455E+00	3.9811E+03	4.6399E+01	-1.2912E+00
15	3.162278E+03	4.6260E+01	-1.4445E+00	3.1623E+03	4.6283E+01	-1.7885E+00
16	2.511886E+03	4.6308E+01	-2.1836E+00	2.5119E+03	4.6360E+01	-2.6997E+00
17	1.995262E+03	4.6484E+01	-2.2983E+00	1.9953E+03	4.6541E+01	-2.8306E+00
18	1.584893E+03	4.6715E+01	-2.9102E+00	1.5849E+03	4.6806E+01	-3.5647E+00
19	1.258925E+03	4.6940E+01	-3.5961E+00	1.2589E+03	4.7078E+01	-4.3810E+00
20	1.000000E+03	4.7257E+01	-4.2926E+00	1.0000E+03	4.7451E+01	-5.1903E+00
21	7.943282E+02	4.7584E+01	-5.1321E+00	7.9433E+02	4.7860E+01	-6.1558E+00
22	6.309573E+02	4.8077E+01	-6.2142E+00	6.3096E+02	4.8477E+01	-7.3649E+00
23	5.011872E+02	4.8637E+01	-7.3728E+00	5.0119E+02	4.9192E+01	-8.6197E+00
24	3.981072E+02	4.9252E+01	-8.6617E+00	3.9811E+02	5.0008E+01	-9.9742E+00
25	3.162278E+02	5.0051E+01	-1.0285E+01	3.1623E+02	5.1097E+01	-1.1612E+01
26	2.511886E+02	5.0829E+01	-1.2381E+01	2.5119E+02	5.2315E+01	-1.3690E+01
27	1.995262E+02	5.1777E+01	-1.4492E+01	1.9953E+02	5.3767E+01	-1.5636E+01
28	1.584893E+02	5.3090E+01	-1.7076E+01	1.5849E+02	5.5768E+01	-1.7830E+01
29	1.258925E+02	5.4468E+01	-2.0203E+01	1.2589E+02	5.8094E+01	-2.0351E+01
30	1.000000E+02	5.6092E+01	-2.4174E+01	1.0000E+02	6.1080E+01	-2.3314E+01
31	7.943282E+01	5.7946E+01	-2.8566E+01	7.9433E+01	6.4605E+01	-2.6242E+01
32	6.309573E+01	6.0512E+01	-3.3460E+01	6.3096E+01	6.9147E+01	-2.8940E+01
33	5.011872E+01	6.3486E+01	-3.9527E+01	5.0119E+01	7.4786E+01	-3.1906E+01
34	3.981072E+01	6.6687E+01	-4.7775E+01	3.9811E+01	8.2034E+01	-3.5618E+01
35	3.162278E+01	7.0991E+01	-5.5657E+01	3.1623E+01	9.0208E+01	-3.8097E+01
36	2.511886E+01	7.6607E+01	-6.6322E+01	2.5119E+01	1.0133E+02	-4.0884E+01
37	1.995262E+01	8.3616E+01	-7.9296E+01	1.9953E+01	1.1524E+02	-4.3481E+01
38	1.584893E+01	9.2096E+01	-9.2358E+01	1.5849E+01	1.3043E+02	-4.5081E+01
39	1.258925E+01	1.0281E+02	-1.0867E+02	1.2589E+01	1.4960E+02	-4.6589E+01
40	1.000000E+01	1.1610E+02	-1.2650E+02	1.0000E+01	1.7170E+02	-4.7456E+01
41	7.943282E+00	1.3336E+02	-1.4691E+02	7.9433E+00	1.9841E+02	-4.7768E+01
42	6.309574E+00	1.5463E+02	-1.6894E+02	6.3096E+00	2.2902E+02	-4.7532E+01
43	5.011872E+00	1.8088E+02	-1.9207E+02	5.0119E+00	2.6384E+02	-4.6718E+01
44	3.981072E+00	2.1346E+02	-2.1547E+02	3.9811E+00	3.0330E+02	-4.5269E+01
45	3.162278E+00	2.5315E+02	-2.3865E+02	3.1623E+00	3.4791E+02	-4.3311E+01
46	2.511886E+00	2.9669E+02	-2.5615E+02	2.5119E+00	3.9197E+02	-4.0806E+01
47	1.995262E+00	3.4631E+02	-2.6970E+02	1.9953E+00	4.3894E+02	-3.7911E+01
48	1.584893E+00	3.9945E+02	-2.7678E+02	1.5849E+00	4.8597E+02	-3.4719E+01
49	1.258925E+00	4.5557E+02	-2.7523E+02	1.2589E+00	5.3226E+02	-3.1138E+01
50	1.000000E+00	5.0666E+02	-2.6704E+02	1.0000E+00	5.7273E+02	-2.7792E+01
51	7.943282E-01	5.5569E+02	-2.5086E+02	7.9433E-01	6.0969E+02	-2.4297E+01
52	6.309574E-01	5.9906E+02	-2.2985E+02	6.3096E-01	6.4164E+02	-2.0991E+01
53	5.011872E-01	6.3481E+02	-2.0443E+02	5.0119E-01	6.6692E+02	-1.7851E+01
54	3.981072E-01	6.6539E+02	-1.7692E+02	3.9811E-01	6.8851E+02	-1.4889E+01
55	3.162278E-01	6.8677E+02	-1.5040E+02	3.1623E-01	7.0304E+02	-1.2352E+01
56	2.511886E-01	7.1933E+02	-1.2838E+02	2.5119E-01	7.3069E+02	-1.0119E+01
57	1.995262E-01	7.3327E+02	-1.0633E+02	1.9953E-01	7.4094E+02	-8.2511E+00
58	1.584893E-01	7.4730E+02	-8.7759E+01	1.5849E-01	7.5244E+02	-6.6978E+00
59	1.258925E-01	7.5832E+02	-7.1815E+01	1.2589E-01	7.6172E+02	-5.4099E+00
60	1.000000E-01	7.6898E+02	-6.1047E+01	1.0000E-01	7.7140E+02	-4.5390E+00
61	7.943282E-02	7.6596E+02	-5.4750E+01	7.9433E-02	7.6791E+02	-4.0885E+00
62	6.309573E-02	7.8958E+02	-4.5511E+01	6.3096E-02	7.9089E+02	-3.2988E+00

File: data/电化学，阻抗/Q335-EIS-拟合数据.txt
"ZView Export Data File: Version 3.1"
"Export From File: FitResult"
"Date/Time:  2026/5/1 19:59:28"
" "
" "
"C:\Users\Hildy\Desktop\ÐÂ½¨ÎÄ¼þ¼Ð\Q335-EIS-ÄâºÏÊý¾Ý.txt"
"Pt."	"Frequency"	"Z'"	"Z''"	"Frequency (Hz)"	"|Z|"	"theta"
0	6.309573E+03	4.6619E+01	-8.9263E-01	6.3096E+03	4.6627E+01	-1.0969E+00
1	5.011873E+03	4.6679E+01	-1.0721E+00	5.0119E+03	4.6691E+01	-1.3157E+00
2	3.981072E+03	4.6751E+01	-1.2876E+00	3.9811E+03	4.6769E+01	-1.5776E+00
3	3.162278E+03	4.6838E+01	-1.5463E+00	3.1623E+03	4.6863E+01	-1.8909E+00
4	2.511886E+03	4.6942E+01	-1.8570E+00	2.5119E+03	4.6979E+01	-2.2654E+00
5	1.995262E+03	4.7068E+01	-2.2299E+00	1.9953E+03	4.7121E+01	-2.7125E+00
6	1.584893E+03	4.7220E+01	-2.6776E+00	1.5849E+03	4.7296E+01	-3.2455E+00
7	1.258925E+03	4.7403E+01	-3.2149E+00	1.2589E+03	4.7511E+01	-3.8799E+00
8	1.000000E+03	4.7623E+01	-3.8596E+00	1.0000E+03	4.7779E+01	-4.6334E+00
9	7.943282E+02	4.7889E+01	-4.6331E+00	7.9433E+02	4.8113E+01	-5.5259E+00
10	6.309573E+02	4.8211E+01	-5.5607E+00	6.3096E+02	4.8530E+01	-6.5795E+00
11	5.011872E+02	4.8599E+01	-6.6729E+00	5.0119E+02	4.9055E+01	-7.8181E+00
12	3.981072E+02	4.9070E+01	-8.0060E+00	3.9811E+02	4.9719E+01	-9.2663E+00
13	3.162278E+02	4.9642E+01	-9.6028E+00	3.1623E+02	5.0562E+01	-1.0948E+01
14	2.511886E+02	5.0336E+01	-1.1515E+01	2.5119E+02	5.1636E+01	-1.2885E+01
15	1.995262E+02	5.1181E+01	-1.3802E+01	1.9953E+02	5.3009E+01	-1.5092E+01
16	1.584893E+02	5.2213E+01	-1.6536E+01	1.5849E+02	5.4769E+01	-1.7573E+01
17	1.258925E+02	5.3475E+01	-1.9801E+01	1.2589E+02	5.7023E+01	-2.0319E+01
18	1.000000E+02	5.5023E+01	-2.3693E+01	1.0000E+02	5.9908E+01	-2.3297E+01
19	7.943282E+01	5.6930E+01	-2.8328E+01	7.9433E+01	6.3588E+01	-2.6455E+01
20	6.309573E+01	5.9285E+01	-3.3833E+01	6.3096E+01	6.8260E+01	-2.9713E+01
21	5.011872E+01	6.2205E+01	-4.0357E+01	5.0119E+01	7.4149E+01	-3.2975E+01
22	3.981072E+01	6.5838E+01	-4.8062E+01	3.9811E+01	8.1515E+01	-3.6130E+01
23	3.162278E+01	7.0376E+01	-5.7124E+01	3.1623E+01	9.0642E+01	-3.9066E+01
24	2.511886E+01	7.6063E+01	-6.7727E+01	2.5119E+01	1.0185E+02	-4.1682E+01
25	1.995262E+01	8.3209E+01	-8.0046E+01	1.9953E+01	1.1546E+02	-4.3890E+01
26	1.584893E+01	9.2203E+01	-9.4236E+01	1.5849E+01	1.3184E+02	-4.5625E+01
27	1.258925E+01	1.0352E+02	-1.1039E+02	1.2589E+01	1.5134E+02	-4.6839E+01
28	1.000000E+01	1.1775E+02	-1.2852E+02	1.0000E+01	1.7430E+02	-4.7505E+01
29	7.943282E+00	1.3553E+02	-1.4846E+02	7.9433E+00	2.0102E+02	-4.7606E+01
30	6.309574E+00	1.5758E+02	-1.6983E+02	6.3096E+00	2.3168E+02	-4.7142E+01
31	5.011872E+00	1.8460E+02	-1.9197E+02	5.0119E+00	2.6633E+02	-4.6122E+01
32	3.981072E+00	2.1710E+02	-2.1387E+02	3.9811E+00	3.0475E+02	-4.4570E+01
33	3.162278E+00	2.5533E+02	-2.3417E+02	3.1623E+00	3.4646E+02	-4.2525E+01
34	2.511886E+00	2.9901E+02	-2.5131E+02	2.5119E+00	3.9060E+02	-4.0046E+01
35	1.995262E+00	3.4724E+02	-2.6370E+02	1.9953E+00	4.3602E+02	-3.7213E+01
36	1.584893E+00	3.9847E+02	-2.7003E+02	1.5849E+00	4.8135E+02	-3.4124E+01
37	1.258925E+00	4.5066E+02	-2.6957E+02	1.2589E+00	5.2513E+02	-3.0886E+01
38	1.000000E+00	5.0161E+02	-2.6238E+02	1.0000E+00	5.6609E+02	-2.7613E+01
39	7.943282E-01	5.4933E+02	-2.4924E+02	7.9433E-01	6.0323E+02	-2.4405E+01
40	6.309574E-01	5.9233E+02	-2.3151E+02	6.3096E-01	6.3597E+02	-2.1348E+01
41	5.011872E-01	6.2979E+02	-2.1074E+02	5.0119E-01	6.6412E+02	-1.8501E+01
42	3.981072E-01	6.6149E+02	-1.8842E+02	3.9811E-01	6.8780E+02	-1.5899E+01
43	3.162278E-01	6.8767E+02	-1.6571E+02	3.1623E-01	7.0735E+02	-1.3548E+01
44	2.511886E-01	7.0887E+02	-1.4322E+02	2.5119E-01	7.2320E+02	-1.1423E+01
45	1.995262E-01	7.2609E+02	-1.2079E+02	1.9953E-01	7.3607E+02	-9.4450E+00
46	1.584893E-01	7.4240E+02	-9.7515E+01	1.5849E-01	7.4878E+02	-7.4830E+00
47	1.258925E-01	7.6355E+02	-7.9659E+01	1.2589E-01	7.6769E+02	-5.9560E+00
48	1.000000E-01	7.7727E+02	-7.3127E+01	1.0000E-01	7.8070E+02	-5.3747E+00
49	7.943282E-02	7.8326E+02	-6.5201E+01	7.9433E-02	7.8596E+02	-4.7585E+00
50	6.309573E-02	7.8770E+02	-5.6262E+01	6.3096E-02	7.8971E+02	-4.0854E+00
